Repository: Pg1910/fluid_jet_polishing

# HVOF NiCr-Cr3C2 -- honest re-analysis

Re-analysis of Gui et al., *Materials* 2023, 16, 6279
(DOI: 10.3390/ma16186279). No data or code was released with that paper;
the dataset here is transcribed by hand from its Table 2.

## What this project is testing

1. Do the paper's reported accuracies survive honest cross-validation?
2. Is the input parameterization (raw O2 and CH4 flows) the right one,
   or does the oxygen-to-fuel ratio carry the thermal physics?
3. Is Eq. 5 (convective heating) consistent with the measured particle
   temperatures? (Preliminary answer: no -- temperature *rises* with
   stand-off distance, which convective cooling cannot produce.)

## Layout

```
hvof/
├── data/
│   └── hvof_nicr_cr3c2.csv     transcribed Table 2, n=40
├── src/
│   ├── data.py                 loading + derived features
│   └── evaluate.py             the evaluation harness
├── results/                    generated; safe to delete
├── run_step1.py                baselines
└── requirements.txt
```

Directory names matter: `data.py` locates the CSV relative to its own
file, so `src/` and `data/` must be siblings.

## Run order

```bash
python3 src/data.py      # 1. sanity-check the transcription
python3 run_step1.py     # 2. baselines under three protocols
```

Both scripts work from any working directory.

## Before trusting any of this

Spot-check the CSV against Table 2 in the PDF. A transcription error will
not raise an exception -- it will quietly change your conclusions. Check
at minimum rows 1, 20, and 40, and confirm the column order is
`CH4, SOD, O2` (the paper's table puts SOD in the middle, which is easy
to get wrong).

## Conventions

- Every model is an sklearn `Pipeline`, so scaling is refitted inside each
  CV fold and cannot leak.
- In-sample R2 is reported only next to out-of-fold R2, as an overfitting
  diagnostic. It is never quoted alone.
- `groupSOD_R2` (leave-one-stand-off-distance-out) is the headline metric.
  k-fold answers "predict a repeat run"; grouped answers "predict an
  untested process condition", which is what matters for process design.

File: hvof/data/hvof_nicr_cr3c2.csv
no,ch4_slpm,sod_mm,o2_slpm,velocity_ms,temperature_K,microhardness_HV03,wear_rate_e5_mm3_Nm,porosity_pct
1,120,200,200,467,2223,664,6.039,1.08
2,120,200,240,508,2239,721,2.962,0.206
3,120,240,200,389,2234,598,10.587,0.731
4,120,240,240,423,2256,637,6.585,1.597
5,120,280,200,292,2455,565,15.589,1.473
6,120,280,240,301,2457,543,10.249,1.558
7,120,320,200,269,2395,469,5.061,1.113
8,120,320,240,274,2405,483,15.732,0.883
9,140,200,200,476,2186,661,5.175,1.159
10,140,200,240,509,2204,843,1.624,0.151
11,140,240,200,409,2201,707,7.142,0.863
12,140,240,240,450,2233,738,2.802,1.274
13,140,280,200,298,2432,592,7.122,1.372
14,140,280,240,312,2460,659,4.203,0.871
15,140,320,200,270,2388,502,9.154,0.915
16,140,320,240,281,2432,598,9.927,0.721
17,160,200,200,468,2139,727,1.516,0.204
18,160,200,240,531,2170,958,1.197,0.361
19,160,240,200,404,2151,625,10.144,1.134
20,160,240,240,462,2204,832,2.926,0.444
21,160,280,200,300,2390,706,6.122,1.777
22,160,280,240,328,2453,759,4.467,0.996
23,160,320,200,265,2350,544,9.698,0.671
24,160,320,240,278,2423,596,5.54,0.803
25,180,200,200,461,2099,699,2.217,0.182
26,180,200,240,518,2120,893,0.926,0.655
27,180,240,200,400,2127,628,9.235,0.237
28,180,240,240,463,2167,833,2.221,0.299
29,180,280,200,314,2400,624,10.172,1.697
30,180,280,230,317,2433,618,4.997,1.03
31,180,320,200,263,2341,541,7.693,0.856
32,180,320,233,273,2406,597,6.941,0.995
33,186,200,240,515,2096,781,1.764,0.144
34,188,240,240,468,2145,802,1.59,0.576
35,200,200,200,455,2064,678,1.944,0.799
36,200,240,200,399,2097,650,6.955,0.266
37,200,280,200,297,2354,604,11.741,1.231
38,200,280,225,306,2406,678,4.001,0.83
39,200,320,200,254,2269,538,8.92,0.977
40,200,320,230,269,2368,578,6.881,0.87
